Repository: Anindya001/OPTO_TREL_SUB

OPTOCOUPLER THERMAL-CYCLING RELIABILITY ANALYSIS
TR-2026-412.R2

DATA AND MODEL

The 48 device records are in data/optocoupler_ttf_unit_level.csv.
Durations are hours. Analysis scripts calculate cycles = ttf_hours / 3;
the rounded helper column is not used for fitting.

The primary model is a Weibull distribution with
  log(eta) = beta0 - beta1 * log(delta_T).
Failures contribute the density and administrative run-outs the survival
probability. Baseline priors are Gamma(9,3) for k, restricted to k > 1;
Normal(2.5,0.8^2) for beta1, restricted to beta1 > 0.5; and Normal(18,4^2)
for beta0. Gamma parameters use shape-rate notation.

CONTENTS

code/                 Analysis and numerical verification scripts.
data/                 Required unit-level lifetime records.
draws/                Retained MCMC and comparator draws used in R2 tables.
results/              Retained numerical results and independent checks.
requirements.txt      Python package versions.

RUNNING THE CHECKS

Use Python 3.12 or 3.13. Run these commands from the repository root:

  python -m pip install -r requirements.txt
  python code/verify_results.py
  python code/r2_checks.py
  python code/reproduce_results.py
  python code/supplementary_checks.py

The fast verifier checks the primary fit, omission fits, profile interval,
common-shape diagnostic, retained posterior summaries and PICM-C behaviour.
r2_checks.py adds whole-group and failure-only transition omissions, relaxed-
support summaries and monotonicity-conditioned PICM-C intervals.
reproduce_results.py writes its tables to results/recomputed/.

For independent posterior integration, including LOSO failure counts:

  python code/independent_checks.py --nodes 160
  python code/independent_checks.py --nodes 220 --wide

The second command checks wider integration bounds. Life quantiles are found
by integrating the posterior CDF to the exact threshold; no rounding to
discrete integration nodes is used. Integration summaries are
independent numerical checks. The reported MCMC tables use the retained
draws, whose stochastic sampling paths are not regenerated by these commands.

BASELINE IMPLEMENTATION

code/baseline_analysis.py retains the statistical implementation from
commit 2c649af41936d08464f90f2286b794f9bae3a681, including the original
sampling, Firth-type and Bartlett routines. Automatic package creation
and Markdown-report generation have been removed; its output directory
is results/baseline_recomputed/. It can be run separately with:

  python code/baseline_analysis.py

That longer run retains the baseline script's historical settings. Use the
retained draws and the R2 scripts above to reproduce the final manuscript
summaries, including the equal-length prior-sensitivity comparisons.
The earlier repository's same-seed support check and the R2 retained
relaxed-support run are different calculations; their Monte Carlo shifts
should not be interchanged.

The intercept prior centre of 18 is fixed in the baseline code. No external
life-data calibration for this centre is documented. The reported prior
sensitivity comparisons retain it and assess scales and slope support.

results/provenance.json records hashes of the measured input and retained
draw files. These inputs are preserved unchanged. The archive contains no
raw electrical time-series logs or original X-ray acquisition data; those
are separate experimental records. Figures in the manuscript must not be
used as substitutes for those raw measurements.

File: data/optocoupler_ttf_unit_level.csv
experiment_number,delta_T_C,sample_number,ttf_hours,cycles_to_failure_approx,event,status
1,150,1,610,203,1,failed
1,150,2,660,220,1,failed
1,150,3,410,136,1,failed
1,150,4,436,145,1,failed
1,150,5,861,287,1,failed
1,150,6,572,190,1,failed
1,150,7,605,201,1,failed
1,150,8,452,150,1,failed
2,125,1,724,241,1,failed
2,125,2,624,208,1,failed
2,125,3,1192,397,1,failed
2,125,4,1252,417,1,failed
2,125,5,1328,442,1,failed
2,125,6,730,243,1,failed
2,125,7,1298,432,1,failed
2,125,8,1591,530,1,failed
3,100,1,1398,466,1,failed
3,100,2,2057,685,1,failed
3,100,3,2370,790,1,failed
3,100,4,2030,676,1,failed
3,100,5,2818,939,1,failed
3,100,6,2678,892,1,failed
3,100,7,798,266,1,failed
3,100,8,720,240,1,failed
4,75,1,1873,624,1,failed
4,75,2,2035,678,1,failed
4,75,3,2138,712,1,failed
4,75,4,2099,699,1,failed
4,75,5,1930,643,1,failed
4,75,6,3200,1066,0,right-censored
4,75,7,3200,1066,0,right-censored
4,75,8,3200,1066,0,right-censored
5,50,1,1600,533,0,right-censored
5,50,2,1600,533,0,right-censored
5,50,3,1600,533,0,right-censored
5,50,4,1600,533,0,right-censored
5,50,5,1600,533,0,right-censored
5,50,6,1600,533,0,right-censored
5,50,7,1600,533,0,right-censored
5,50,8,1600,533,0,right-censored
6,25,1,1600,533,0,right-censored
6,25,2,1600,533,0,right-censored
6,25,3,1600,533,0,right-censored
6,25,4,1600,533,0,right-censored
6,25,5,1600,533,0,right-censored
6,25,6,1600,533,0,right-censored
6,25,7,1600,533,0,right-censored
6,25,8,1600,533,0,right-censored
